Repository: lucasmeza/UW_ME354

# me354_autumn2020
Course files and codes for UW ME 354 laboratories, homework and lecture demos.

File: Labs/Lab 2 Tension/Specimen_RawData_2.csv (part 1 of 4)
Specimen label,"Steel ME354"
End date,"Monday, October 14, 2019"
Thickness,"6.20000",mm
Width,"12.30000",mm
Final length,"78.43000",mm
Axial gauge length,"25.40000",mm
Transverse gauge length,"12.05000",mm
Crosshead Rate,"5.00",mm/min

Time,Extension,Load,Axial Strain,Transverse Strain
(s),(mm),(N),(mm/mm),(mm/mm)
"0.000","0.000","1.89","0.00000","0.00000"
"0.100","0.004","7.30","0.00000","0.00000"
"0.200","0.013","278.83","0.00002","0.00001"
"0.300","0.024","869.10","0.00005","0.00002"
"0.400","0.033","1430.63","0.00008","0.00004"
"0.500","0.042","1821.77","0.00011","0.00005"
"0.600","0.050","2150.79","0.00013","0.00005"
"0.700","0.059","2232.23","0.00014","0.00006"
"0.800","0.067","2375.29","0.00016","0.00006"
"0.900","0.075","2541.00","0.00017","0.00007"
"1.000","0.084","2711.44","0.00018","0.00008"
"1.100","0.092","2778.21","0.00019","0.00008"
"1.200","0.100","2877.30","0.00020","0.00008"
"1.300","0.109","3005.35","0.00021","0.00009"
"1.400","0.117","3123.96","0.00021","0.00009"
"1.500","0.125","3206.61","0.00022","0.00009"
"1.600","0.134","3280.46","0.00022","0.00008"
"1.700","0.142","3431.29","0.00023","0.00008"
"1.800","0.150","3523.04","0.00024","0.00009"
"1.900","0.159","3621.07","0.00024","0.00009"
"2.000","0.167","3738.07","0.00025","0.00009"
"2.100","0.175","3782.27","0.00025","0.00009"
"2.200","0.184","3884.76","0.00026","0.00009"
"2.300","0.192","3978.24","0.00027","0.00009"
"2.400","0.200","4124.02","0.00028","0.00009"
"2.500","0.208","4244.03","0.00028","0.00010"
"2.600","0.217","4280.60","0.00029","0.00010"
"2.700","0.225","4351.97","0.00029","0.00010"
"2.800","0.234","4514.85","0.00030","0.00010"
"2.900","0.242","4615.48","0.00030","0.00010"
"3.000","0.250","4733.22","0.00031","0.00010"
"3.100","0.259","4814.69","0.00032","0.00011"
"3.200","0.267","4888.66","0.00032","0.00011"
"3.300","0.275","4999.49","0.00033","0.00011"
"3.400","0.284","5125.50","0.00034","0.00011"
"3.500","0.292","5278.81","0.00034","0.00011"
"3.600","0.300","5327.47","0.00035","0.00011"
"3.700","0.309","5390.15","0.00035","0.00012"
"3.800","0.317","5548.73","0.00036","0.00012"
"3.900","0.325","5658.52","0.00037","0.00012"
"4.000","0.334","5764.90","0.00037","0.00012"
"4.100","0.342","5833.13","0.00038","0.00012"
"4.200","0.350","5976.92","0.00039","0.00012"
"4.300","0.359","6089.80","0.00039","0.00012"
"4.400","0.367","6214.87","0.00040","0.00013"
"4.500","0.375","6309.59","0.00041","0.00013"
"4.600","0.383","6350.14","0.00041","0.00013"
"4.700","0.392","6492.81","0.00042","0.00013"
"4.800","0.400","6644.23","0.00042","0.00013"
"4.900","0.409","6809.94","0.00043","0.00013"
"5.000","0.417","6864.65","0.00044","0.00013"
"5.100","0.425","6934.35","0.00044","0.00014"
"5.200","0.433","7050.59","0.00045","0.00014"
"5.300","0.442","7165.76","0.00046","0.00014"
"5.400","0.450","7332.30","0.00046","0.00014"
"5.500","0.459","7403.44","0.00047","0.00014"
"5.600","0.467","7535.86","0.00047","0.00014"
"5.700","0.475","7665.90","0.00048","0.00014"
"5.800","0.484","7764.65","0.00049","0.00015"
"5.900","0.492","7845.54","0.00050","0.00015"
"6.000","0.500","7943.54","0.00050","0.00015"
"6.100","0.509","8095.97","0.00051","0.00015"
"6.200","0.517","8267.09","0.00051","0.00015"
"6.300","0.525","8384.98","0.00052","0.00015"
"6.400","0.534","8405.43","0.00052","0.00015"
"6.500","0.542","8520.89","0.00053","0.00015"
"6.600","0.550","8654.25","0.00053","0.00016"
"6.700","0.558","8835.04","0.00055","0.00016"
"6.800","0.567","8935.71","0.00055","0.00016"
"6.900","0.575","9045.43","0.00056","0.00016"
"7.000","0.584","9149.82","0.00057","0.00016"
"7.100","0.592","9237.02","0.00057","0.00016"
"7.200","0.600","9395.52","0.00057","0.00016"
"7.300","0.608","9473.13","0.00059","0.00017"
"7.400","0.617","9648.76","0.00059","0.00017"
"7.500","0.625","9810.47","0.00060","0.00017"
"7.600","0.633","9910.78","0.00060","0.00017"
"7.700","0.642","9917.70","0.00062","0.00017"
"7.800","0.650","10085.73","0.00062","0.00017"
"7.900","0.658","10246.39","0.00062","0.00018"
"8.000","0.667","10412.09","0.00063","0.00018"
"8.100","0.675","10522.22","0.00064","0.00018"
"8.200","0.684","10593.52","0.00064","0.00018"
"8.300","0.692","10689.31","0.00065","0.00018"
"8.400","0.700","10880.96","0.00066","0.00018"
"8.500","0.709","10991.15","0.00067","0.00018"
"8.600","0.717","11105.11","0.00067","0.00019"
"8.700","0.725","11284.32","0.00068","0.00019"
"8.800","0.733","11380.39","0.00069","0.00019"
"8.900","0.742","11433.49","0.00070","0.00019"
"9.000","0.750","11587.54","0.00070","0.00019"
"9.100","0.759","11768.83","0.00071","0.00019"
"9.200","0.767","11952.35","0.00071","0.00020"
"9.300","0.775","12028.79","0.00072","0.00020"
"9.400","0.784","12094.62","0.00073","0.00020"
"9.500","0.792","12229.26","0.00074","0.00020"
"9.600","0.800","12446.17","0.00075","0.00020"
"9.700","0.809","12540.36","0.00075","0.00020"
"9.800","0.817","12665.16","0.00076","0.00021"
"9.900","0.825","12795.94","0.00077","0.00021"
"10.000","0.834","12925.58","0.00077","0.00021"
"10.100","0.842","13019.03","0.00078","0.00021"
"10.200","0.850","13172.80","0.00079","0.00021"
"10.300","0.859","13362.60","0.00079","0.00021"
"10.400","0.867","13503.71","0.00080","0.00022"
"10.500","0.875","13553.09","0.00081","0.00022"
"10.600","0.883","13667.41","0.00082","0.00022"
"10.700","0.892","13852.98","0.00083","0.00022"
"10.800","0.900","14036.24","0.00083","0.00023"
"10.900","0.909","14095.93","0.00084","0.00023"
"11.000","0.917","14225.51","0.00085","0.00023"
"11.100","0.925","14378.49","0.00085","0.00023"
"11.200","0.934","14518.97","0.00086","0.00023"
"11.300","0.942","14634.40","0.00087","0.00023"
"11.400","0.950","14800.37","0.00088","0.00024"
"11.500","0.959","14930.73","0.00088","0.00024"
"11.600","0.967","15081.37","0.00089","0.00024"
"11.700","0.975","15141.06","0.00090","0.00024"
"11.800","0.984","15308.36","0.00091","0.00025"
"11.900","0.992","15500.96","0.00091","0.00025"
"12.000","1.000","15599.89","0.00092","0.00025"
"12.100","1.008","15702.58","0.00093","0.00025"
"12.200","1.017","15875.71","0.00094","0.00025"
"12.300","1.025","16038.20","0.00095","0.00026"
"12.400","1.034","16159.71","0.00096","0.00026"
"12.500","1.042","16279.39","0.00096","0.00026"
"12.600","1.050","16435.15","0.00097","0.00026"
"12.700","1.058","16600.69","0.00098","0.00027"
"12.800","1.067","16662.76","0.00098","0.00027"
"12.900","1.075","16850.02","0.00099","0.00027"
"13.000","1.084","16982.26","0.00100","0.00028"
"13.100","1.092","17114.78","0.00101","0.00028"
"13.200","1.100","17250.08","0.00102","0.00028"
"13.300","1.108","17403.00","0.00103","0.00028"
"13.400","1.117","17588.30","0.00104","0.00029"
"13.500","1.125","17671.54","0.00104","0.00029"
"13.600","1.134","17797.46","0.00105","0.00029"
"13.700","1.142","17992.45","0.00106","0.00030"
"13.800","1.150","18150.37","0.00107","0.00030"
"13.900","1.159","18212.86","0.00108","0.00030"
"14.000","1.167","18375.15","0.00109","0.00030"
"14.100","1.175","18516.34","0.00110","0.00030"
"14.200","1.183","18695.90","0.00111","0.00031"
"14.300","1.192","18802.59","0.00112","0.00031"
"14.400","1.200","18978.01","0.00113","0.00031"
"14.500","1.209","19124.09","0.00114","0.00031"
"14.600","1.217","19208.26","0.00114","0.00032"
"14.700","1.225","19379.87","0.00116","0.00032"
"14.800","1.233","19571.87","0.00116","0.00032"
"14.900","1.242","19717.40","0.00117","0.00032"
"15.000","1.250","19750.33","0.00118","0.00033"
"15.100","1.259","19903.26","0.00119","0.00034"
"15.200","1.267","20102.67","0.00120","0.00034"
"15.300","1.275","20263.34","0.00122","0.00034"
"15.400","1.284","20379.17","0.00123","0.00035"
"15.500","1.292","20492.12","0.00124","0.00036"
"15.600","1.300","20674.33","0.00125","0.00036"
"15.700","1.309","20784.95","0.00126","0.00036"
"15.800","1.317","20959.64","0.00128","0.00037"
"15.900","1.325","21127.43","0.00129","0.00037"
"16.000","1.334","21224.73","0.00130","0.00037"
"16.100","1.342","21283.60","0.00131","0.00038"
"16.200","1.350","21486.18","0.00132","0.00038"
"16.300","1.359","21675.39","0.00134","0.00039"
"16.400","1.367","21843.69","0.00135","0.00039"
"16.500","1.375","21884.41","0.00137","0.00040"
"16.600","1.384","22030.88","0.00138","0.00040"
"16.700","1.392","22220.73","0.00140","0.00041"
"16.800","1.400","22335.04","0.00141","0.00042"
"16.900","1.409","22507.07","0.00143","0.00042"
"17.000","1.417","22630.92","0.00145","0.00043"
"17.100","1.425","22720.65","0.00146","0.00044"
"17.200","1.434","22833.43","0.00148","0.00044"
"17.300","1.442","22997.93","0.00150","0.00045"
"17.400","1.450","23182.71","0.00152","0.00046"
"17.500","1.459","23345.60","0.00154","0.00047"
"17.600","1.467","23347.81","0.00156","0.00047"
"17.700","1.475","23478.56","0.00158","0.00048"
"17.800","1.484","23647.61","0.00160","0.00049"
"17.900","1.492","23828.29","0.00163","0.00049"
"18.000","1.500","23903.83","0.00164","0.00050"
"18.100","1.509","24032.28","0.00167","0.00051"
"18.200","1.517","24111.17","0.00170","0.00052"
"18.300","1.525","24242.49","0.00172","0.00053"
"18.400","1.534","24344.63","0.00175","0.00053"
"18.500","1.542","24420.37","0.00178","0.00054"
"18.600","1.550","24599.79","0.00181","0.00055"
"18.700","1.559","24719.45","0.00184","0.00056"
"18.800","1.567","24831.47","0.00187","0.00057"
"18.900","1.575","24855.55","0.00190","0.00058"
"19.000","1.584","24904.00","0.00194","0.00059"
"19.100","1.592","25018.86","0.00197","0.00060"
"19.200","1.600","25145.27","0.00200","0.00061"
"19.300","1.609","25237.58","0.00204","0.00062"
"19.400","1.617","25360.70","0.00208","0.00063"
"19.500","1.625","25401.76","0.00212","0.00064"
"19.600","1.634","25423.35","0.00215","0.00065"
"19.700","1.642","25444.49","0.00219","0.00066"
"19.800","1.650","25477.28","0.00223","0.00067"
"19.900","1.659","25497.30","0.00226","0.00067"
"20.000","1.667","25489.16","0.00230","0.00067"
"20.100","1.675","25480.18","0.00233","0.00067"
"20.200","1.684","25469.79","0.00237","0.00066"
"20.300","1.692","25462.21","0.00240","0.00065"
"20.400","1.700","25464.35","0.00243","0.00065"
"20.500","1.708","25462.08","0.00247","0.00064"
"20.600","1.717","25464.31","0.00250","0.00063"
"20.700","1.725","25457.83","0.00254","0.00062"
"20.800","1.733","25457.28","0.00257","0.00062"
"20.900","1.742","25446.86","0.00260","0.00061"
"21.000","1.750","25433.05","0.00263","0.00060"
"21.100","1.759","25413.11","0.00268","0.00059"
"21.200","1.767","25398.86","0.00273","0.00058"
"21.300","1.775","25388.50","0.00279","0.00057"
"21.400","1.784","25387.44","0.00286","0.00056"
"21.500","1.792","25395.44","0.00293","0.00056"
"21.600","1.800","25404.87","0.00301","0.00055"
"21.700","1.809","25416.86","0.00310","0.00055"
"21.800","1.817","25431.16","0.00319","0.00055"
"21.900","1.825","25445.98","0.00329","0.00055"
"22.000","1.834","25461.92","0.00339","0.00055"
"22.100","1.842","25482.47","0.00349","0.00056"
"22.200","1.850","25511.26","0.00359","0.00056"
"22.300","1.859","25548.83","0.00369","0.00057"
"22.400","1.867","25576.99","0.00379","0.00058"
"22.500","1.875","25628.34","0.00390","0.00058"
"22.600","1.884","25686.89","0.00401","0.00059"
"22.700","1.892","25706.46","0.00413","0.00059"
"22.800","1.900","25714.60","0.00428","0.00060"
"22.900","1.908","25717.97","0.00445","0.00061"
"23.000","1.917","25710.46","0.00463","0.00061"
"23.100","1.925","25706.09","0.00484","0.00062"
"23.200","1.934","25693.46","0.00506","0.00062"
"23.300","1.942","25672.47","0.00529","0.00064"
"23.400","1.950","25632.24","0.00554","0.00065"
"23.500","1.959","25579.02","0.00579","0.00066"
"23.600","1.967","25555.80","0.00605","0.00069"
"23.700","1.975","25536.71","0.00629","0.00074"
"23.800","1.984","25499.74","0.00654","0.00082"
"23.900","1.992","25474.30","0.00679","0.00092"
"24.000","2.000","25465.92","0.00702","0.00105"
"24.100","2.009","25448.04","0.00725","0.00118"
"24.200","2.017","25435.99","0.00747","0.00131"
"24.300","2.025","25417.00","0.00769","0.00144"
"24.400","2.034","25392.60","0.00789","0.00156"
"24.500","2.042","25339.38","0.00807","0.00167"
"24.600","2.050","25276.72","0.00825","0.00177"
"24.700","2.059","25262.81","0.00842","0.00185"
"24.800","2.067","25287.26","0.00858","0.00193"
"24.900","2.075","25318.13","0.00875","0.00201"
"25.000","2.083","25355.99","0.00892","0.00208"
"25.100","2.092","25366.33","0.00908","0.00216"
"25.200","2.100","25367.90","0.00926","0.00225"
"25.300","2.109","25365.53","0.00943","0.00235"
"25.400","2.117","25370.92","0.00961","0.00246"
"25.500","2.125","25382.28","0.00981","0.00259"
"25.600","2.134","25382.00","0.01001","0.00275"
"25.700","2.142","25380.33","0.01021","0.00294"
"25.800","2.150","25378.48","0.01042","0.00314"
"25.900","2.159","25385.98","0.01064","0.00335"
"26.000","2.167","25393.22","0.01086","0.00356"
"26.100","2.175","25399.81","0.01107","0.00376"
"26.200","2.184","25406.12","0.01127","0.00396"
"26.300","2.192","25419.71","0.01146","0.00414"
"26.400","2.200","25430.09","0.01164","0.00431"
"26.500","2.209","25440.62","0.01181","0.00447"
"26.600","2.217","25453.31","0.01196","0.00460"
"26.700","2.225","25464.18","0.01209","0.00473"
"26.800","2.234","25482.73","0.01220","0.00483"
"26.900","2.242","25503.19","0.01230","0.00493"
"27.000","2.250","25511.56","0.01239","0.00500"
"27.100","2.258","25531.07","0.01247","0.00507"
"27.200","2.267","25542.61","0.01254","0.00513"
"27.300","2.275","25546.10","0.01260","0.00519"
"27.400","2.283","25550.94","0.01265","0.00523"
"27.500","2.292","25557.58","0.01269","0.00527"
"27.600","2.300","25567.72","0.01273","0.00531"
"27.700","2.309","25579.32","0.01277","0.00535"
"27.800","2.317","25608.73","0.01281","0.00538"
"27.900","2.325","25672.67","0.01285","0.00541"
"28.000","2.334","25706.30","0.01290","0.00545"
"28.100","2.342","25749.57","0.01296","0.00549"
"28.200","2.350","25823.72","0.01302","0.00553"
"28.300","2.358","25871.91","0.01308","0.00557"
"28.400","2.367","25911.05","0.01315","0.00562"
"28.500","2.375","25954.52","0.01322","0.00566"
"28.600","2.384","25986.43","0.01330","0.00572"
"28.700","2.392","26031.44","0.01339","0.00577"
"28.800","2.400","26086.87","0.01347","0.00582"
"28.900","2.409","26115.62","0.01356","0.00587"
"29.000","2.417","26145.77","0.01365","0.00592"
"29.100","2.425","26190.47","0.01375","0.00598"
"29.200","2.434","26226.21","0.01384","0.00603"
"29.300","2.442","26245.73","0.01394","0.00608"
"29.400","2.450","26278.12","0.01403","0.00613"
"29.500","2.458","26325.30","0.01413","0.00618"
"29.600","2.467","26367.18","0.01422","0.00623"
"29.700","2.475","26385.10","0.01431","0.00628"
"29.800","2.484","26393.57","0.01440","0.00633"
"29.900","2.492","26399.45","0.01449","0.00638"
"30.000","2.500","26409.71","0.01458","0.00643"
"30.100","2.509","26423.32","0.01467","0.00647"
"30.200","2.517","26439.92","0.01476","0.00652"
"30.300","2.525","26475.79","0.01485","0.00656"
"30.400","2.534","26527.74","0.01495","0.00661"
"30.500","2.542","26577.67","0.01503","0.00666"
"30.600","2.550","26615.54","0.01512","0.00670"
"30.700","2.559","26649.62","0.01522","0.00675"
"30.800","2.567","26703.41","0.01531","0.00679"
"30.900","2.575","26749.51","0.01540","0.00684"
"31.000","2.584","26766.25","0.01549","0.00689"
"31.100","2.592","26803.19","0.01558","0.00693"
"31.200","2.600","26848.13","0.01567","0.00698"
"31.300","2.609","26885.53","0.01576","0.00702"
"31.400","2.617","26897.82","0.01585","0.00707"
"31.500","2.625","26906.83","0.01594","0.00711"
"31.600","2.634","26917.88","0.01603","0.00716"
"31.700","2.642","26935.48","0.01612","0.00720"
"31.800","2.650","26947.64","0.01621","0.00725"
"31.900","2.659","26959.27","0.01630","0.00730"
"32.000","2.667","26980.66","0.01638","0.00734"
"32.100","2.675","27021.15","0.01647","0.00739"
"32.200","2.684","27081.37","0.01656","0.00743"
"32.300","2.692","27110.87","0.01666","0.00748"
"32.400","2.700","27125.57","0.01675","0.00752"
"32.500","2.709","27150.25","0.01684","0.00757"
"32.600","2.717","27190.47","0.01693","0.00762"
"32.700","2.725","27220.33","0.01702","0.00766"
"32.800","2.734","27245.68","0.01711","0.00771"
"32.900","2.742","27265.17","0.01720","0.00775"
"33.000","2.750","27304.89","0.01729","0.00780"
"33.100","2.759","27370.89","0.01738","0.00784"
"33.200","2.767","27411.74","0.01746","0.00789"
"33.300","2.775","27449.88","0.01755","0.00793"
"33.400","2.784","27468.63","0.01764","0.00798"
"33.500","2.792","27474.69","0.01773","0.00802"
"33.600","2.800","27479.83","0.01782","0.00807"
"33.700","2.808","27490.85","0.01791","0.00811"
"33.800","2.817","27503.02","0.01801","0.00816"
"33.900","2.825","27527.14","0.01810","0.00821"
"34.000","2.834","27541.51","0.01819","0.00825"
"34.100","2.842","27578.81","0.01828","0.00830"
"34.200","2.850","27616.58","0.01837","0.00835"
"34.300","2.858","27642.19","0.01846","0.00840"
"34.400","2.867","27671.99","0.01855","0.00844"
"34.500","2.875","27732.18","0.01864","0.00849"
"34.600","2.884","27766.52","0.01873","0.00853"
"34.700","2.892","27798.39","0.01882","0.00858"
"34.800","2.900","27826.67","0.01892","0.00863"
"34.900","2.909","27872.72","0.01901","0.00868"
"35.000","2.917","27900.93","0.01910","0.00872"
"35.100","2.925","27919.57","0.01919","0.00877"
"35.200","2.934","27939.14","0.01929","0.00882"
"35.300","2.942","27947.58","0.01938","0.00887"
"35.400","2.950","27960.37","0.01946","0.00891"
"35.500","2.959","27970.22","0.01956","0.00896"
"35.600","2.967","27975.67","0.01965","0.00901"
"35.700","2.975","27986.87","0.01975","0.00906"
"35.800","2.983","28003.80","0.01984","0.00910"
"35.900","2.992","28055.57","0.01993","0.00915"
"36.000","3.000","28111.98","0.02002","0.00919"
"36.100","3.009","28153.62","0.02012","0.00924"
"36.200","3.017","28176.87","0.02021","0.00929"
"36.300","3.025","28191.25","0.02030","0.00933"
"36.400","3.033","28219.05","0.02040","0.00938"
"36.500","3.042","28259.05","0.02049","0.00943"
"36.600","3.050","28279.72","0.02058","0.00948"
"36.700","3.059","28301.49","0.02067","0.00953"
"36.800","3.067","28324.43","0.02077","0.00957"
"36.900","3.075","28346.74","0.02086","0.00962"
"37.000","3.084","28382.46","0.02096","0.00967"
"37.100","3.092","28412.42","0.02106","0.00972"
"37.200","3.100","28435.59","0.02115","0.00977"
"37.300","3.109","28459.00","0.02124","0.00981"
"37.400","3.117","28492.82","0.02133","0.00986"
"37.500","3.125","28515.42","0.02143","0.00991"
"37.600","3.134","28527.49","0.02152","0.00996"
"37.700","3.142","28534.94","0.02162","0.01001"
"37.800","3.150","28545.21","0.02171","0.01006"
"37.900","3.159","28564.34","0.02180","0.01011"
"38.000","3.167","28600.38","0.02190","0.01015"
"38.100","3.175","28642.81","0.02200","0.01020"
"38.200","3.184","28663.65","0.02209","0.01025"
"38.300","3.192","28685.74","0.02219","0.01029"
"38.400","3.200","28702.67","0.02228","0.01034"
"38.500","3.209","28727.09","0.02238","0.01038"
"38.600","3.217","28768.84","0.02247","0.01043"
"38.700","3.225","28803.64","0.02256","0.01047"
"38.800","3.234","28831.65","0.02266","0.01052"
"38.900","3.242","28875.99","0.02275","0.01057"
"39.000","3.250","28916.21","0.02285","0.01062"
"39.100","3.259","28944.81","0.02294","0.01066"
"39.200","3.267","28965.41","0.02304","0.01071"
"39.300","3.275","28972.71","0.02313","0.01076"
"39.400","3.284","28978.80","0.02323","0.01080"
"39.500","3.292","28985.24","0.02332","0.01085"
"39.600","3.300","28991.46","0.02342","0.01090"
"39.700","3.309","28998.63","0.02351","0.01095"
"39.800","3.317","29013.78","0.02361","0.01100"
"39.900","3.325","29026.54","0.02370","0.01104"
"40.000","3.334","29052.88","0.02380","0.01109"
"40.100","3.342","29086.40","0.02390","0.01114"
"40.200","3.350","29125.82","0.02399","0.01118"
"40.300","3.359","29168.82","0.02409","0.01123"
"40.400","3.367","29189.84","0.02419","0.01127"
"40.500","3.375","29209.63","0.02428","0.01132"
"40.600","3.384","29243.09","0.02437","0.01137"
"40.700","3.392","29276.49","0.02447","0.01141"
"40.800","3.400","29301.08","0.02456","0.01146"
"40.900","3.408","29332.84","0.02466","0.01151"
"41.000","3.417","29354.52","0.02475","0.01155"
"41.100","3.425","29381.83","0.02485","0.01160"
"41.200","3.433","29410.80","0.02495","0.01165"
"41.300","3.442","29430.60","0.02504","0.01170"
"41.400","3.450","29461.71","0.02514","0.01174"
"41.500","3.459","29473.85","0.02524","0.01179"
"41.600","3.467","29478.88","0.02533","0.01184"
"41.700","3.475","29487.73","0.02543","0.01188"
"41.800","3.484","29503.42","0.02552","0.01193"
"41.900","3.492","29512.16","0.02561","0.01198"
"42.000","3.500","29529.93","0.02571","0.01203"
"42.100","3.509","29543.60","0.02581","0.01208"
"42.200","3.517","29556.62","0.02590","0.01213"
"42.300","3.525","29576.26","0.02600","0.01217"
"42.400","3.534","29609.28","0.02610","0.01222"
"42.500","3.542","29646.38","0.02620","0.01227"
"42.600","3.550","29663.84","0.02630","0.01232"
"42.700","3.559","29685.23","0.02639","0.01236"
"42.800","3.567","29703.29","0.02649","0.01240"
"42.900","3.575","29717.60","0.02658","0.01245"
"43.000","3.584","29744.71","0.02667","0.01250"
"43.100","3.592","29781.08","0.02677","0.01254"
"43.200","3.600","29795.72","0.02686","0.01259"
"43.300","3.609","29815.08","0.02696","0.01264"
"43.400","3.617","29848.18","0.02706","0.01269"
"43.500","3.625","29886.64","0.02716","0.01274"
"43.600","3.634","29934.52","0.02726","0.01278"
"43.700","3.642","29976.83","0.02735","0.01283"
"43.800","3.650","29994.40","0.02745","0.01288"
"43.900","3.658","30014.74","0.02754","0.01292"
"44.000","3.667","30034.97","0.02765","0.01297"
"44.100","3.675","30048.84","0.02774","0.01302"
"44.200","3.684","30057.28","0.02784","0.01307"
"44.300","3.692","30067.72","0.02794","0.01311"
"44.400","3.700","30077.47","0.02803","0.01316"
"44.500","3.709","30083.21","0.02813","0.01321"
"44.600","3.717","30091.59","0.02823","0.01325"
"44.700","3.725","30106.54","0.02833","0.01331"
"44.800","3.734","30128.90","0.02842","0.01335"
"44.900","3.742","30158.22","0.02852","0.01340"
"45.000","3.750","30187.82","0.02862","0.01345"
"45.100","3.759","30217.04","0.02871","0.01350"
"45.200","3.767","30240.52","0.02882","0.01355"
"45.300","3.775","30253.15","0.02892","0.01360"
"45.400","3.784","30270.93","0.02902","0.01364"
"45.500","3.792","30292.76","0.02912","0.01369"
"45.600","3.800","30327.92","0.02922","0.01374"
"45.700","3.809","30345.51","0.02932","0.01379"
"45.800","3.817","30354.53","0.02942","0.01383"
"45.900","3.825","30375.40","0.02951","0.01388"
"46.000","3.834","30393.18","0.02961","0.01393"
"46.100","3.842","30415.54","0.02970","0.01397"
"46.200","3.850","30441.78","0.02980","0.01402"
"46.300","3.859","30463.83","0.02990","0.01407"
"46.400","3.867","30479.94","0.03000","0.01412"
"46.500","3.875","30485.43","0.03010","0.01417"
"46.600","3.883","30501.98","0.03020","0.01422"
"46.700","3.892","30517.78","0.03030","0.01427"
"46.800","3.900","30533.21","0.03040","0.01431"
"46.900","3.909","30549.46","0.03050","0.01437"
"47.000","3.917","30565.84","0.03060","0.01442"
"47.100","3.925","30574.65","0.03070","0.01446"
"47.200","3.933","30585.63","0.03079","0.01451"
"47.300","3.942","30600.03","0.03089","0.01456"
"47.400","3.950","30628.16","0.03099","0.01461"
"47.500","3.959","30652.31","0.03109","0.01466"
"47.600","3.967","30685.10","0.03119","0.01471"
"47.700","3.975","30732.21","0.03129","0.01476"
"47.800","3.984","30753.69","0.03139","0.01481"
"47.900","3.992","30779.33","0.03149","0.01486"
"48.000","4.000","30797.55","0.03159","0.01491"
"48.100","4.009","30820.25","0.03169","0.01496"
"48.200","4.017","30844.11","0.03179","0.01501"
"48.300","4.025","30867.82","0.03189","0.01506"
"48.400","4.034","30876.55","0.03199","0.01511"
"48.500","4.042","30891.97","0.03209","0.01516"
"48.600","4.050","30910.56","0.03219","0.01520"
"48.700","4.058","30935.39","0.03229","0.01525"
"48.800","4.067","30969.81","0.03239","0.01530"
"48.900","4.075","30991.30","0.03249","0.01535"
"49.000","4.084","31006.43","0.03259","0.01540"
"49.100","4.092","31019.78","0.03268","0.01545"
"49.200","4.100","31023.34","0.03278","0.01550"
"49.300","4.109","31026.73","0.03288","0.01555"
"49.400","4.117","31029.30","0.03298","0.01560"
"49.500","4.125","31032.17","0.03309","0.01565"
"49.600","4.134","31038.62","0.03319","0.01571"
"49.700","4.142","31045.84","0.03329","0.01575"
"49.800","4.150","31051.23","0.03339","0.01580"
"49.900","4.158","31061.74","0.03349","0.01585"
"50.000","4.167","31072.81","0.03359","0.01591"
"50.100","4.175","31087.98","0.03369","0.01596"
"50.200","4.184","31109.07","0.03379","0.01600"
"50.300","4.192","31137.47","0.03389","0.01605"
"50.400","4.200","31161.32","0.03399","0.01610"
"50.500","4.209","31178.02","0.03410","0.01616"
"50.600","4.217","31196.79","0.03420","0.01621"
"50.700","4.225","31220.22","0.03430","0.01626"
"50.800","4.234","31241.01","0.03440","0.01631"
"50.900","4.242","31270.49","0.03450","0.01636"
"51.000","4.250","31299.81","0.03460","0.01641"
"51.100","4.259","31335.29","0.03470","0.01646"
"51.200","4.267","31353.94","0.03480","0.01651"
"51.300","4.275","31376.55","0.03490","0.01656"
"51.400","4.284","31388.88","0.03501","0.01661"
"51.500","4.292","31405.29","0.03511","0.01666"
"51.600","4.300","31433.68","0.03521","0.01671"
"51.700","4.309","31465.50","0.03531","0.01676"
"51.800","4.317","31495.27","0.03541","0.01681"
"51.900","4.325","31527.33","0.03551","0.01686"
"52.000","4.334","31553.82","0.03561","0.01692"
"52.100","4.342","31571.29","0.03571","0.01696"
"52.200","4.350","31583.62","0.03581","0.01701"
"52.300","4.359","31590.80","0.03592","0.01707"
"52.400","4.367","31596.09","0.03602","0.01711"
"52.500","4.375","31601.66","0.03612","0.01717"
"52.600","4.384","31611.51","0.03622","0.01722"
"52.700","4.392","31628.88","0.03633","0.01727"
"52.800","4.400","31635.73","0.03643","0.01732"
"52.900","4.409","31647.42","0.03653","0.01737"
"53.000","4.417","31656.70","0.03663","0.01742"
"53.100","4.425","31658.73","0.03673","0.01748"
"53.200","4.434","31667.27","0.03684","0.01753"
"53.300","4.442","31680.05","0.03694","0.01758"
"53.400","4.450","31696.21","0.03704","0.01763"
"53.500","4.459","31713.47","0.03715","0.01768"
"53.600","4.467","31726.13","0.03725","0.01772"
"53.700","4.475","31741.94","0.03735","0.01777"
"53.800","4.484","31757.78","0.03746","0.01782"
"53.900","4.492","31766.50","0.03756","0.01788"
"54.000","4.500","31779.47","0.03766","0.01793"
"54.100","4.508","31789.78","0.03776","0.01798"
"54.200","4.517","31824.43","0.03786","0.01803"
"54.300","4.525","31844.11","0.03797","0.01808"
"54.400","4.534","31852.43","0.03807","0.01813"
"54.500","4.542","31863.62","0.03818","0.01818"
"54.600","4.550","31881.36","0.03828","0.01823"
"54.700","4.558","31898.45","0.03838","0.01828"
"54.800","4.567","31923.68","0.03849","0.01833"
"54.900","4.575","31956.02","0.03859","0.01838"
"55.000","4.584","31993.54","0.03869","0.01843"
"55.100","4.592","32007.95","0.03879","0.01848"
"55.200","4.600","32029.33","0.03889","0.01853"
"55.300","4.609","32043.89","0.03900","0.01858"
"55.400","4.617","32057.94","0.03910","0.01863"
"55.500","4.625","32066.11","0.03921","0.01868"
"55.600","4.634","32073.21","0.03931","0.01873"
"55.700","4.642","32080.24","0.03941","0.01879"
"55.800","4.650","32087.50","0.03952","0.01884"
"55.900","4.659","32104.04","0.03963","0.01889"
"56.000","4.667","32108.00","0.03972","0.01894"
"56.100","4.675","32117.67","0.03983","0.01899"
"56.200","4.684","32128.13","0.03993","0.01904"
"56.300","4.692","32146.34","0.04004","0.01909"
"56.400","4.700","32156.15","0.04014","0.01914"
"56.500","4.709","32177.03","0.04025","0.01919"
"56.600","4.717","32195.84","0.04035","0.01924"
"56.700","4.725","32222.61","0.04045","0.01929"
"56.800","4.734","32244.08","0.04055","0.01934"
"56.900","4.742","32272.27","0.04065","0.01939"
"57.000","4.750","32287.10","0.04075","0.01944"
"57.100","4.759","32301.12","0.04086","0.01950"
"57.200","4.767","32317.52","0.04096","0.01955"
"57.300","4.775","32326.96","0.04106","0.01960"
"57.400","4.784","32336.69","0.04117","0.01965"
"57.500","4.792","32359.63","0.04127","0.01970"
"57.600","4.800","32379.35","0.04138","0.01975"
"57.700","4.809","32398.76","0.04148","0.01980"
"57.800","4.817","32416.19","0.04158","0.01985"
"57.900","4.825","32430.88","0.04169","0.01990"
"58.000","4.834","32444.76","0.04178","0.01995"
"58.100","4.842","32447.99","0.04188","0.02001"
"58.200","4.850","32460.91","0.04199","0.02006"
"58.300","4.859","32469.71","0.04210","0.02011"
"58.400","4.867","32483.64","0.04220","0.02016"
"58.500","4.875","32493.84","0.04231","0.02021"
"58.600","4.883","32513.43","0.04242","0.02026"
"58.700","4.892","32524.77","0.04252","0.02031"
"58.800","4.900","32533.02","0.04263","0.02036"
"58.900","4.909","32536.63","0.04273","0.02042"
"59.000","4.917","32540.37","0.04284","0.02046"
"59.100","4.925","32547.28","0.04294","0.02052"
"59.200","4.934","32549.02","0.04305","0.02056"
"59.300","4.942","32555.15","0.04316","0.02062"
"59.400","4.950","32558.04","0.04326","0.02067"
"59.500","4.959","32569.75","0.04337","0.02072"
"59.600","4.967","32577.69","0.04347","0.02077"
"59.700","4.975","32583.83","0.04357","0.02082"
"59.800","4.984","32588.97","0.04368","0.02087"
"59.900","4.992","32597.61","0.04378","0.02092"
"60.000","5.000","32607.19","0.04389","0.02097"
"60.100","5.009","32618.09","0.04400","0.02102"
"60.200","5.017","32633.79","0.04410","0.02107"
"60.300","5.025","32657.61","0.04421","0.02112"
"60.400","5.034","32681.86","0.04432","0.02117"
"60.500","5.042","32708.36","0.04442","0.02122"
"60.600","5.050","32727.75","0.04453","0.02127"
"60.700","5.058","32754.02","0.04464","0.02133"
"60.800","5.067","32781.87","0.04474","0.02138"
"60.900","5.075","32792.26","0.04485","0.02143"
"61.000","5.084","32807.08","0.04495","0.02148"
"61.100","5.092","32815.77","0.04505","0.02153"
"61.200","5.100","32829.98","0.04516","0.02158"
"61.300","5.109","32854.27","0.04528","0.02163"
"61.400","5.117","32869.67","0.04538","0.02168"
"61.500","5.125","32889.75","0.04549","0.02174"
"61.600","5.133","32905.22","0.04560","0.02179"
"61.700","5.142","32919.12","0.04571","0.02184"
"61.800","5.150","32937.33","0.04581","0.02189"
"61.900","5.159","32946.75","0.04592","0.02194"
"62.000","5.167","32960.48","0.04602","0.02198"
"62.100","5.175","32979.94","0.04612","0.02204"
"62.200","5.184","32989.79","0.04622","0.02209"
"62.300","5.192","33022.25","0.04633","0.02214"
"62.400","5.200","33055.32","0.04644","0.02219"
"62.500","5.209","33084.73","0.04654","0.02224"
"62.600","5.217","33108.98","0.04665","0.02229"
"62.700","5.225","33118.54","0.04676","0.02234"
"62.800","5.233","33129.37","0.04686","0.02239"
"62.900","5.242","33141.39","0.04698","0.02244"
"63.000","5.250","33146.37","0.04708","0.02249"
"63.100","5.259","33149.56","0.04719","0.02255"
"63.200","5.267","33151.05","0.04731","0.02260"
"63.300","5.275","33151.96","0.04741","0.02265"
"63.400","5.284","33152.00","0.04752","0.02270"
"63.500","5.292","33152.95","0.04763","0.02275"
"63.600","5.300","33153.08","0.04774","0.02280"
"63.700","5.309","33153.20","0.04784","0.02285"
"63.800","5.317","33153.17","0.04795","0.02290"
"63.900","5.325","33153.15","0.04806","0.02296"
"64.000","5.334","33153.54","0.04817","0.02301"
"64.100","5.342","33154.99","0.04828","0.02306"
"64.200","5.350","33157.48","0.04840","0.02311"
"64.300","5.359","33161.44","0.04850","0.02316"
"64.400","5.367","33169.23","0.04861","0.02321"
"64.500","5.375","33182.14","0.04872","0.02326"
"64.600","5.384","33198.26","0.04883","0.02331"
"64.700","5.392","33215.16","0.04893","0.02336"
"64.800","5.400","33227.64","0.04904","0.02342"
"64.900","5.409","33236.22","0.04915","0.02347"
"65.000","5.417","33241.93","0.04926","0.02352"
"65.100","5.425","33256.18","0.04937","0.02357"
"65.200","5.434","33272.95","0.04948","0.02363"
"65.300","5.442","33279.41","0.04958","0.02368"
"65.400","5.450","33294.34","0.04970","0.02373"
"65.500","5.459","33323.70","0.04980","0.02378"
"65.600","5.467","33351.29","0.04991","0.02383"
"65.700","5.475","33366.21","0.05002","0.02389"
"65.800","5.484","33390.06","0.05013","0.02394"
"65.900","5.492","33404.14","0.05024","0.02399"
"66.000","5.500","33414.76","0.05035","0.02404"
"66.100","5.509","33428.04","0.05047","0.02410"
"66.200","5.517","33441.73","0.05057","0.02415"
"66.300","5.525","33446.22","0.05068","0.02420"
"66.400","5.534","33451.66","0.05079","0.02425"
"66.500","5.542","33465.15","0.05090","0.02430"
"66.600","5.550","33485.92","0.05101","0.02435"
"66.700","5.559","33494.57","0.05111","0.02441"
"66.800","5.567","33522.56","0.05123","0.02446"
"66.900","5.575","33527.62","0.05134","0.02451"
"67.000","5.584","33558.66","0.05145","0.02456"
"67.100","5.592","33572.68","0.05156","0.02461"
"67.200","5.600","33584.14","0.05167","0.02467"
"67.300","5.608","33600.10","0.05178","0.02472"
"67.400","5.617","33607.99","0.05188","0.02477"
"67.500","5.625","33612.91","0.05199","0.02482"
"67.600","5.633","33622.83","0.05210","0.02487"
"67.700","5.642","33633.46","0.05221","0.02492"
"67.800","5.650","33639.93","0.05231","0.02497"
"67.900","5.659","33647.56","0.05243","0.02503"
"68.000","5.667","33651.27","0.05254","0.02508"
"68.100","5.675","33656.16","0.05265","0.02513"
"68.200","5.684","33665.45","0.05276","0.02518"
"68.300","5.692","33670.31","0.05287","0.02523"
"68.400","5.700","33674.35","0.05297","0.02528"
"68.500","5.709","33680.64","0.05308","0.02534"
"68.600","5.717","33690.63","0.05319","0.02539"
"68.700","5.725","33698.45","0.05331","0.02544"
"68.800","5.734","33705.61","0.05342","0.02550"
"68.900","5.742","33714.85","0.05353","0.02555"
"69.000","5.750","33738.08","0.05364","0.02560"
"69.100","5.759","33744.61","0.05375","0.02565"
"69.200","5.767","33753.19","0.05386","0.02570"
"69.300","5.775","33786.85","0.05397","0.02575"
"69.400","5.784","33802.28","0.05408","0.02580"
"69.500","5.792","33812.80","0.05419","0.02585"
"69.600","5.800","33832.09","0.05430","0.02591"
"69.700","5.809","33848.68","0.05441","0.02596"
"69.800","5.817","33863.75","0.05452","0.02601"
"69.900","5.825","33870.02","0.05464","0.02606"
"70.000","5.833","33871.13","0.05475","0.02611"
"70.100","5.842","33879.41","0.05486","0.02617"
"70.200","5.850","33882.84","0.05497","0.02622"
"70.300","5.858","33889.13","0.05508","0.02627"
"70.400","5.867","33897.67","0.05520","0.02632"
"70.500","5.875","33908.72","0.05531","0.02637"
"70.600","5.884","33920.50","0.05542","0.02642"
"70.700","5.892","33922.99","0.05553","0.02647"
"70.800","5.900","33931.69","0.05564","0.02652"
"70.900","5.909","33936.80","0.05575","0.02657"
"71.000","5.917","33942.85","0.05586","0.02663"
"71.100","5.925","33947.84","0.05597","0.02668"
"71.200","5.934","33953.64","0.05608","0.02673"
"71.300","5.942","33955.85","0.05620","0.02678"
"71.400","5.950","33959.39","0.05631","0.02683"
"71.500","5.959","33974.91","0.05643","0.02688"
"71.600","5.967","33981.21","0.05654","0.02694"
"71.700","5.975","33990.93","0.05665","0.02699"
"71.800","5.984","34008.68","0.05677","0.02704"
"71.900","5.992","34012.61","0.05687","0.02709"
"72.000","6.000","34023.27","0.05698","0.02714"
"72.100","6.009","34037.35","0.05710","0.02720"
"72.200","6.017","34044.26","0.05721","0.02725"
"72.300","6.025","34047.83","0.05732","0.02730"
"72.400","6.034","34057.32","0.05743","0.02735"
"72.500","6.042","34059.19","0.05755","0.02740"
"72.600","6.050","34067.02","0.05766","0.02745"
"72.700","6.059","34076.65","0.05777","0.02751"
"72.800","6.067","34091.81","0.05788","0.02756"
"72.900","6.075","34093.34","0.05799","0.02761"
"73.000","6.084","34105.94","0.05811","0.02766"
"73.100","6.092","34124.27","0.05821","0.02771"
"73.200","6.100","34134.05","0.05833","0.02776"
"73.300","6.109","34141.44","0.05844","0.02782"
"73.400","6.117","34150.03","0.05855","0.02787"
"73.500","6.125","34154.35","0.05867","0.02792"
"73.600","6.133","34159.02","0.05878","0.02797"
"73.700","6.142","34167.04","0.05889","0.02803"
"73.800","6.150","34174.56","0.05901","0.02808"
"73.900","6.159","34179.56","0.05912","0.02813"
"74.000","6.167","34183.76","0.05924","0.02819"
"74.100","6.175","34183.27","0.05935","0.02824"
"74.200","6.183","34195.22","0.05946","0.02829"
"74.300","6.192","34210.83","0.05958","0.02834"
"74.400","6.200","34229.75","0.05969","0.02839"
"74.500","6.208","34234.73","0.05980","0.02845"
"74.600","6.217","34244.78","0.05992","0.02850"
"74.700","6.225","34269.70","0.06003","0.02855"
"74.800","6.234","34282.24","0.06014","0.02860"
"74.900","6.242","34294.90","0.06025","0.02865"
"75.000","6.250","34307.77","0.06036","0.02870"
"75.100","6.259","34322.62","0.06048","0.02876"
"75.200","6.267","34327.14","0.06059","0.02881"
"75.300","6.275","34344.05","0.06071","0.02886"
"75.400","6.284","34346.60","0.06082","0.02891"
"75.500","6.292","34352.05","0.06094","0.02896"
"75.600","6.300","34363.52","0.06104","0.02902"
"75.700","6.309","34374.34","0.06116","0.02907"
"75.800","6.317","34385.36","0.06127","0.02912"
"75.900","6.325","34399.84","0.06138","0.02917"
"76.000","6.334","34411.16","0.06150","0.02922"
"76.100","6.342","34430.38","0.06161","0.02927"
"76.200","6.350","34445.73","0.06172","0.02933"
"76.300","6.359","34464.10","0.06184","0.02938"
"76.400","6.367","34492.66","0.06196","0.02943"
"76.500","6.375","34500.39","0.06207","0.02949"
"76.600","6.384","34509.54","0.06219","0.02954"
"76.700","6.392","34515.51","0.06230","0.02959"
"76.800","6.400","34524.68","0.06241","0.02964"
"76.900","6.409","34545.41","0.06253","0.02970"
"77.000","6.417","34547.91","0.06264","0.02975"
"77.100","6.425","34556.49","0.06275","0.02980"
"77.200","6.434","34572.82","0.06287","0.02985"
"77.300","6.442","34586.63","0.06298","0.02991"
"77.400","6.450","34595.11","0.06309","0.02996"
"77.500","6.459","34604.12","0.06321","0.03001"
"77.600","6.467","34613.38","0.06332","0.03006"
"77.700","6.475","34618.00","0.06344","0.03012"
"77.800","6.484","34626.52","0.06355","0.03017"
"77.900","6.492","34633.10","0.06367","0.03022"
"78.000","6.500","34640.45","0.06378","0.03028"
"78.100","6.509","34647.02","0.06390","0.03033"
"78.200","6.517","34652.10","0.06401","0.03038"
"78.300","6.525","34653.54","0.06412","0.03043"
"78.400","6.534","34653.78","0.06424","0.03048"
"78.500","6.542","34654.02","0.06435","0.03054"
"78.600","6.550","34655.02","0.06447","0.03059"
"78.700","6.559","34654.88","0.06459","0.03065"
"78.800","6.567","34654.92","0.06470","0.03070"
"78.900","6.575","34655.07","0.06482","0.03075"
"79.000","6.584","34655.05","0.06494","0.03081"
"79.100","6.592","34655.06","0.06505","0.03086"
"79.200","6.600","34655.00","0.06517","0.03092"
"79.300","6.609","34655.30","0.06528","0.03097"
"79.400","6.617","34655.38","0.06540","0.03102"
"79.500","6.625","34655.51","0.06551","0.03108"
"79.600","6.634","34656.35","0.06563","0.03113"
"79.700","6.642","34655.66","0.06574","0.03118"
"79.800","6.650","34655.72","0.06586","0.03124"
"79.900","6.658","34656.05","0.06597","0.03129"
"80.000","6.667","34657.93","0.06609","0.03134"
"80.100","6.675","34662.38","0.06620","0.03140"
"80.200","6.684","34661.25","0.06632","0.03145"
"80.300","6.692","34663.24","0.06644","0.03150"
"80.400","6.700","34666.77","0.06655","0.03156"
"80.500","6.708","34678.86","0.06668","0.03161"
"80.600","6.717","34694.55","0.06679","0.03166"
"80.700","6.725","34707.13","0.06690","0.03172"
"80.800","6.733","34713.13","0.06702","0.03177"
"80.900","6.742","34718.45","0.06713","0.03183"
"81.000","6.750","34734.82","0.06725","0.03188"
"81.100","6.758","34754.35","0.06736","0.03194"
"81.200","6.767","34763.27","0.06748","0.03199"
"81.300","6.775","34774.97","0.06760","0.03204"
"81.400","6.784","34787.29","0.06772","0.03210"
"81.500","6.792","34798.56","0.06783","0.03216"
"81.600","6.800","34806.38","0.06795","0.03221"
"81.700","6.809","34823.26","0.06807","0.03226"
"81.800","6.817","34822.69","0.06818","0.03232"
"81.900","6.825","34833.62","0.06830","0.03237"
"82.000","6.833","34846.39","0.06841","0.03242"
"82.100","6.842","34847.49","0.06853","0.03248"
"82.200","6.850","34861.07","0.06865","0.03253"
"82.300","6.859","34864.52","0.06877","0.03258"
"82.400","6.867","34873.22","0.06889","0.03264"
"82.500","6.875","34894.60","0.06901","0.03269"
"82.600","6.884","34900.19","0.06912","0.03275"
"82.700","6.892","34904.50","0.06924","0.03280"
"82.800","6.900","34917.30","0.06935","0.03285"
"82.900","6.909","34930.57","0.06947","0.03291"
